Repository: yurippeeee/documents

File: enclosure/03_材料の選び方.md
# 03. 材料の選び方 — 樹脂と金属、同じ硬さにすると何 mm で何 g か

> **この章のゴール.**
> 筐体によく使う樹脂（ABS, PC, PC/ABS, PP, PA66, POM, ガラス繊維強化）と金属（A5052, ADC12, SPCC, SUS304）の性質を、代表値の表で比べる。
> 樹脂と金属の違い（剛性、強さ、温度、クリープ、熱伝導、線膨張、導電性）を整理し、同じ曲げ剛性を得るには板厚が$`E^{-1/3}`$に比例すること、質量は$`\rho E^{-1/3}`$に比例することを導く。
> 最後に、要求から樹脂と金属を選ぶ手順をまとめる。

> **この章で学ぶこと.** 節ごとに、新しく出てくる用語と、読み終えたときに説明できるようになることを並べる。全部を説明できれば、この章は理解できている。
>
> | 節 | 新しく出てくる用語 | 説明できるようになること |
> |---|---|---|
> | [1 節](#材料の性質を表す量) | 密度・熱伝導率・線膨張係数・荷重たわみ温度・難燃性の等級（UL94） | 材料選びで比べる密度・熱伝導率・線膨張係数・荷重たわみ温度・難燃性の等級（UL94）の意味と、筐体の材料の代表値の表の読み方 |
> | [2 節](#樹脂と金属の違い) | 樹脂は「弱い」以上に「柔らかい」・クリープ・応力緩和・クリープ弾性率 | 樹脂が金属に比べて弱いこと以上に柔らかいこと。温度による軟化、クリープと応力緩和、熱伝導率や線膨張の違いを、アルミと ABS の比で言えること |
> | [3 節](#同じ曲げ剛性を得る板厚と質量) | — | 同じ曲げ剛性を得る板厚が $`E^{-1/3}`$ に、質量が $`\rho E^{-1/3}`$ に比例することの導き方。ABS 2 mm と同じ剛性のアルミ板の厚さと質量を求める方法。剛性でそろえると強さが足りなくなる場合があること |
> | [4 節](#樹脂の選び方) | — | 温度・難燃・耐候・薬品・外観の条件から、樹脂の候補を絞る手順 |
> | [5 節](#ガラス繊維強化の効果と異方性) | ガラス繊維強化樹脂・異方性・成形収縮・反り・ウェルドライン | ガラス繊維強化で剛性と強さが上がる効果と、繊維の向きによる異方性が成形収縮・反り・ウェルドラインに及ぼす影響 |
> | [6 節](#金属の選び方) | — | 金属の筐体では作り方と材料がほぼ組みになっていること。数量・形・重さと、異なる金属を組み合わせるときの注意で材料を選ぶ考え方 |

> **この章で使う既出の用語（定義は各リンク先）.**
> 応力$`\sigma = F/A`$、ひずみ$`\varepsilon`$、ヤング率$`E`$とフックの法則$`\sigma = E\varepsilon`$、降伏応力$`\sigma_y`$と 0.2 % 耐力、引張強さ、延性・脆い、安全率（[02 章 1〜3 節](02_力と変形の基礎.md)）。
> 断面二次モーメント$`I = bh^3/12`$、曲げ応力$`\sigma_{\max} = 6PL/(bh^2)`$、剛性$`k = P/\delta`$、板厚の 3 乗則、片持ちと両端支持（[02 章 5〜6 節](02_力と変形の基礎.md)）。
> 成形・板金の用語の詳細は [04 章](04_射出成形.md)、[06 章](06_板金.md) で扱う。

## 1. 材料の性質を表す量

[02 章](02_力と変形の基礎.md) のヤング率$`E`$と降伏応力$`\sigma_y`$に加えて、材料選びでは次の量を比べる。

- **密度**$`\rho`$（ロー）: 体積あたりの質量。単位は g/cm³。$`1\ \text{cm}^3 = 1{,}000\ \text{mm}^3`$なので、体積を mm³ で求めたら 1,000 で割ってから$`\rho`$を掛けると g になる。
- **熱伝導率**$`\lambda`$（ラムダ）: 熱の通しやすさ。厚さ 1 m、面積 1 m² の板の両面に 1 K（= 1 °C）の温度差があるとき、1 秒に何 J の熱が通るか。単位は W/(m·K)。大きいほど熱を通す（使い方は [13 章](13_熱設計.md)）。
- **線膨張係数**$`\alpha`$（アルファ）: 温度が 1 °C 上がったときのひずみ。単位は 1/°C で、$`10^{-6}`$/°C を単位にして書くことが多い。
- **荷重たわみ温度**: 決まった寸法の試験片に決まった曲げ応力（0.45 MPa または 1.8 MPa）をかけて温めていき、たわみが決まった量に達したときの温度。樹脂が熱で柔らかくなり始める目安である。データシートには応力の値と一緒に書かれる。ただし「この温度まで使える」という意味ではない（2 節）。
- **難燃性の等級（UL94）**: 樹脂の試験片に炎を当てたときの燃え方で付ける等級。燃えにくい順に 5VA、5VB、V-0、V-1、V-2、HB などがある。同じ材料でも厚さと色ごとに認定されるので、使う厚さで等級を確認する。試験の中身と、どの等級が要るかは [15 章](15_安全と規格.md) で扱う。

### 物性表（代表値）

下の表は、筐体によく使う材料の代表値である。同じ名前の材料でも、グレード（メーカーごとの品種）、充填材、成形条件、測り方で値は変わる。設計に使う値は、必ず材料メーカーのデータシート（金属は JIS などの規格と材料メーカーの資料）で確認する。

| 材料 | 種類 | $`E`$ [MPa] | $`\sigma_y`$ [MPa] | $`\rho`$ [g/cm³] | 荷重たわみ温度（1.8 MPa）[°C] | $`\lambda`$ [W/(m·K)] | $`\alpha`$ [$`10^{-6}`$/°C] |
|---|---|---|---|---|---|---|---|
| ABS | 樹脂 | 2,300 | 40 | 1.05 | 約 90 | 0.17 | 80 |
| PC（ポリカーボネート） | 樹脂 | 2,300 | 60 | 1.20 | 約 130 | 0.20 | 65 |
| PC/ABS | 樹脂（PC と ABS の混合） | 2,300 | 50 | 1.15 | 約 100 | 0.20 | 70 |
| PP（ポリプロピレン） | 樹脂 | 1,500 | 30 | 0.91 | 約 60 | 0.20 | 100 |
| PA66（ナイロン 66、乾燥時） | 樹脂 | 3,000 | 80 | 1.14 | 約 75 | 0.25 | 80 |
| POM（ポリアセタール） | 樹脂 | 2,800 | 60 | 1.41 | 約 100 | 0.30 | 110 |
| PA66-GF30（ガラス繊維 30 %、乾燥時） | 強化樹脂 | 9,000 | 180（引張強さ） | 1.37 | 約 250 | 0.30 | 25（流れ方向） |
| A5052（アルミ板） | 金属 | 70,000 | 200（0.2 % 耐力） | 2.68 | — | 138 | 24 |
| ADC12（アルミダイカスト） | 金属 | 71,000 | 150（0.2 % 耐力） | 2.70 | — | 96 | 21 |
| SPCC（冷間圧延鋼板） | 金属 | 205,000 | 200 | 7.85 | — | 55 | 12 |
| SUS304（ステンレス） | 金属 | 193,000 | 250（0.2 % 耐力） | 7.93 | — | 16 | 17 |

表の読み方の注意を挙げる。

- 樹脂の$`\sigma_y`$は引張降伏応力、金属は降伏応力または 0.2 % 耐力である。A5052 の値は質別（加工硬化の程度、H32・H34 など）で変わり、SPCC は規格が引張強さの下限（270 MPa 以上）だけを定めているので、降伏応力は目安である。
- PA66 は空気中の水分を吸うと柔らかくなり、ヤング率と強さが乾燥時の半分程度まで下がることがある。データシートには乾燥時と吸水時の値が並べて書かれていることが多い。
- 荷重たわみ温度は樹脂どうしを比べるための値で、金属では使わない（金属は筐体の使用温度の範囲で柔らかくならない）。
- 表の値は 23 °C 付近の短時間の試験値である。温度が上がると樹脂の$`E`$と$`\sigma_y`$は下がる。

## 2. 樹脂と金属の違い

表の値を、アルミ（A5052）と ABS の比で並べると、違いの大きさが分かる。

```fig
e03_ratio
```

### 剛性と強さ

ヤング率はアルミが ABS の約 30 倍、鋼は約 90 倍である。一方、降伏応力の差は 5 倍程度にとどまる。つまり**樹脂は「弱い」以上に「柔らかい」**。樹脂の筐体では、壊れる前に「たわみすぎる」ことが先に問題になりやすい。これが、樹脂の筐体の板厚が金属より厚く、リブ（[05 章](05_リブとボス.md)）で補強する理由である。

### 温度

樹脂は温度が上がると急に柔らかくなる。荷重たわみ温度はその目安だが、実際に使える温度はこれより低い。荷重がかかったまま長時間使う場合や、寸法の変化が問題になる場合は、データシートの温度ごとのヤング率のグラフや、長期の耐熱性の指標（UL の相対温度指数など）も見る。車の中、直射日光の下、発熱部品の近くでは、内部の温度が 60〜80 °C 程度になることもあるので、ABS の荷重たわみ温度（約 90 °C）では余裕が小さい。

金属は、筐体の使用温度の範囲では性質がほとんど変わらない。

### クリープと応力緩和

一定の荷重をかけ続けると、時間とともにひずみが増えていく現象を**クリープ**という。逆に、変形を一定に保つと、部材が押し返す力が時間とともに減っていく現象を**応力緩和**という。どちらも、材料が時間をかけてゆっくり流れるように変形することで起きる。

```fig
e03_creep
```

金属は、筐体の使用温度ではクリープも応力緩和もほとんど問題にならない。樹脂は室温でも起き、温度が高いほど速く進む。設計では次の点に表れる。

- 樹脂のボスにねじで締めた部品は、締め付けた力が時間とともに抜ける（[08 章](08_ねじ締結.md)）。
- はめ込んだまま押さえ続けるスナップフィットのつめは、押さえる力が弱まる（[09 章](09_スナップフィット.md)）。そのため、組み付け後はつめが変形していない状態に戻る形にする。
- 重い部品を樹脂の棚で支え続けると、たわみが年単位で増える。

長期の荷重を計算するときは、データシートやメーカーの資料にある**クリープ弾性率**（ある時間・温度で荷重をかけ続けた後の、応力 ÷ ひずみ）を、短時間のヤング率の代わりに使う。クリープ弾性率は短時間のヤング率より小さい。

### 熱伝導

熱伝導率はアルミが ABS の約 800 倍である。樹脂の壁はほとんど熱を通さないので、樹脂の筐体の中で出た熱は、主に空気の流れや開口から逃がすことになる。金属の筐体は、壁そのものを放熱板として使える（[13 章](13_熱設計.md)）。

### 線膨張

**方針**: 線膨張係数$`\alpha`$は「1 °C あたりのひずみ」なので、温度変化$`\Delta T`$によるひずみは$`\alpha\,\Delta T`$である。ひずみの定義$`\varepsilon = \Delta L / L`$から伸びを出す。

**導出**: $`\varepsilon = \alpha\,\Delta T`$を$`\varepsilon = \Delta L / L`$と等しいとおき、両辺に$`L`$を掛けると

$$
\Delta L = \alpha\, L\, \Delta T
$$

∎

**例**: 長さ 100 mm の部品の温度が 50 °C 上がる場合。

- ABS（$`\alpha = 80 \times 10^{-6}`$/°C）: $`\Delta L = 80 \times 10^{-6} \times 100 \times 50 = 0.40`$ mm
- アルミ（$`\alpha = 24 \times 10^{-6}`$/°C）: $`\Delta L = 24 \times 10^{-6} \times 100 \times 50 = 0.12`$ mm

樹脂の筐体にアルミの板や基板（ガラスエポキシの基板は面内で十数$`\times 10^{-6}`$/°C 程度）を固定すると、0.3 mm 近い伸びの差が生じる。両端をがっちり固定すると、反りや割れの原因になる。伸びの差の逃がし方は [10 章](10_内部の収め方.md) で扱う。

### 導電性

金属は電気を通し、樹脂は通さない。これは長所にも短所にもなる。

| | 金属の筐体 | 樹脂の筐体 |
|---|---|---|
| 電磁遮蔽 | 壁そのものが遮蔽になる（[14 章](14_EMCと筐体.md)） | 遮蔽には導電塗装・めっき・金属板の追加が要る |
| 静電気（ESD） | 接地すれば逃がせる。接地しないと内部に放電が回り込む | 絶縁なので、すき間を通って内部に放電する経路を断つ設計が要る |
| 感電に対する安全 | 保護接地などの対策が要る場合がある（[15 章](15_安全と規格.md)） | 外郭そのものが絶縁になる |
| アンテナ | 内蔵アンテナの電波を遮る | 電波を通す |

## 3. 同じ曲げ剛性を得る板厚と質量

「ABS の 2 mm の板と同じ硬さを、アルミなら何 mm で作れるか。そのとき重さは何倍か」を求める。

### 板厚は$`E^{-1/3}`$に比例する

**方針**: 幅$`b`$、長さ$`L`$、支え方、荷重のかけ方が同じ 2 枚の板（材料 1 と材料 2）を考える。[02 章](02_力と変形の基礎.md) の剛性の式で、剛性が等しいという条件を書き、厚さについて解く。

**導出**: [02 章](02_力と変形の基礎.md) で求めた長方形断面の剛性は、片持ちなら$`k = Ebh^3/(4L^3)`$であった。両端支持なら$`\delta = PL^3/(48EI)`$から$`k = 48EI/L^3 = 48E \cdot bh^3/(12L^3) = 4Ebh^3/L^3`$である。どちらも、支え方で決まる係数を$`C`$として

$$
k = C\,\frac{E\, b\, t^3}{L^3}
$$

と書ける（ここでは板の厚さを$`t`$と書く）。$`b`$、$`L`$、$`C`$が同じなら、2 つの板の剛性が等しい条件は

$$
C\,\frac{E_1\, b\, t_1^3}{L^3} = C\,\frac{E_2\, b\, t_2^3}{L^3}
$$

両辺の$`C\,b/L^3`$は共通なので消えて、$`E_1 t_1^3 = E_2 t_2^3`$。両辺を$`E_2`$で割ると$`t_2^3 = t_1^3\,E_1/E_2`$。両辺の 3 乗根をとって

$$
t_2 = t_1 \left(\frac{E_1}{E_2}\right)^{1/3}
$$

すなわち、同じ曲げ剛性を得る板厚は$`t \propto E^{-1/3}`$である ∎

ヤング率が 30 倍の材料でも、板厚は$`30^{1/3} \approx 3.1`$分の 1 にしかならない。剛性が厚さの 3 乗で効くので、材料の差が 3 乗根で薄まるのである。

### 質量は$`\rho E^{-1/3}`$に比例する

**方針**: 板の質量は「密度 × 体積」で、体積は$`b \times L \times t`$。2 つの板の質量の比をとり、上の$`t_2`$を代入する。

**導出**: 質量は$`m = \rho\, b\, L\, t`$なので

$$
\frac{m_2}{m_1} = \frac{\rho_2\, b\, L\, t_2}{\rho_1\, b\, L\, t_1} = \frac{\rho_2}{\rho_1}\cdot\frac{t_2}{t_1}
$$

$`t_2 / t_1 = (E_1/E_2)^{1/3}`$を代入すると

$$
\frac{m_2}{m_1} = \frac{\rho_2}{\rho_1}\left(\frac{E_1}{E_2}\right)^{1/3}
$$

すなわち、同じ曲げ剛性の板の質量は$`\rho E^{-1/3}`$に比例する。この値が小さい材料ほど、同じ硬さの板を軽く作れる ∎

### 例: ABS 2 mm と同じ剛性のアルミ板

ABS（$`E_1 = 2{,}300`$ MPa、$`\rho_1 = 1.05`$ g/cm³、$`t_1 = 2`$ mm）と、A5052（$`E_2 = 70{,}000`$ MPa、$`\rho_2 = 2.68`$ g/cm³）を比べる。

**板厚**:

$$
\frac{E_1}{E_2} = \frac{2{,}300}{70{,}000} \approx 0.03286, \qquad \left(0.03286\right)^{1/3} \approx 0.3203
$$

$$
t_2 = 2\ \text{mm} \times 0.3203 \approx 0.64\ \text{mm}
$$

**質量の比**:

$$
\frac{m_2}{m_1} = \frac{2.68}{1.05} \times 0.3203 \approx 2.552 \times 0.3203 \approx 0.82
$$

アルミは ABS の 2.6 倍重い材料だが、同じ剛性なら約 0.64 mm で済み、質量は約 0.82 倍と**少し軽くなる**。100 mm × 100 mm の板で確かめると、ABS 2 mm は体積$`100 \times 100 \times 2 = 20{,}000`$ mm³ = 20 cm³ で、$`20 \times 1.05 = 21.0`$ g。アルミ 0.64 mm は体積$`100 \times 100 \times 0.6406 \approx 6{,}406`$ mm³ ≈ 6.41 cm³ で、$`6.41 \times 2.68 \approx 17.2`$ g。比は$`17.2 / 21.0 \approx 0.82`$で一致する。

同じ計算を鋼板 SPCC（$`E = 205{,}000`$ MPa、$`\rho = 7.85`$ g/cm³）で行うと、$`(2{,}300/205{,}000)^{1/3} \approx 0.2239`$なので、板厚は$`2 \times 0.2239 \approx 0.45`$ mm、質量の比は$`(7.85/1.05) \times 0.2239 \approx 7.476 \times 0.2239 \approx 1.67`$倍である。鋼は硬いが重いので、同じ剛性では ABS より重くなる。

```fig
e03_equal
```

この関係を、ヤング率と密度の図の上で見ることもできる。質量比$`\rho E^{-1/3}`$が ABS と等しくなる材料は、$`\rho E^{-1/3} = \text{一定}`$すなわち$`E \propto \rho^3`$の線の上に並ぶ。両対数の図では傾き 3 の直線になる。

```fig
e03_map
```

### 剛性をそろえると強さはどうなるか

剛性だけで板厚を決めると、強さが足りなくなることがある。

**方針**: 同じ荷重$`P`$での根元の曲げ応力$`\sigma = 6PL/(bt^2)`$は$`1/t^2`$に比例する。剛性をそろえた板厚$`t_2`$で応力がどれだけ上がるかを求め、降伏応力と比べる。

**導出**: 応力の比は

$$
\frac{\sigma_2}{\sigma_1} = \frac{6PL/(b t_2^2)}{6PL/(b t_1^2)} = \left(\frac{t_1}{t_2}\right)^2
$$

アルミの例では$`t_1/t_2 = 1/0.3203 \approx 3.122`$なので、$`\sigma_2/\sigma_1 \approx 3.122^2 \approx 9.75`$倍である ∎

[02 章](02_力と変形の基礎.md) の ABS の片持ち（幅 10 mm、長さ 30 mm、先端に 5 N）では根元の応力が 22.5 MPa だった。同じ剛性のアルミ 0.64 mm では$`22.5 \times 9.75 \approx 219`$ MPa となり、A5052 の降伏応力の代表値 200 MPa を超える。同じだけたわませると、薄くて硬い板ほど表面のひずみ$`\sigma/E`$は小さいが、$`E`$が大きいので応力は高くなるのである。

**強さでそろえる場合**: 応力が許容応力$`\sigma_a`$に等しくなる厚さは、$`6PL/(bt^2) = \sigma_a`$を$`t`$について解いて$`t = \sqrt{6PL/(b\sigma_a)}`$。$`P, L, b`$が同じなら$`t \propto \sigma_a^{-1/2}`$で、同じ強さの板厚の比は$`t_2/t_1 = (\sigma_{a1}/\sigma_{a2})^{1/2}`$である。ABS（40 MPa）とアルミ（200 MPa）で同じ安全率にするなら$`t_2 = 2 \times (40/200)^{1/2} = 2 \times 0.447 \approx 0.89`$ mm、質量の比は$`2.552 \times 0.447 \approx 1.14`$倍になる。

実際の板厚は、剛性で決まる厚さと強さで決まる厚さの**大きいほう**にする。この例のアルミでは強さで決まり、約 0.9 mm となる。さらに、へこみにくさ、加工のしやすさ、規格品の板厚（0.8 mm、1.0 mm、1.2 mm など）も考えて決める。

下の図で基準の材料と板厚を選ぶと、各材料で同じ曲げ剛性になる板厚と質量の比が棒グラフで表示される。表には、同じ荷重をかけたときの曲げ応力の比と、降伏応力に対する余裕の比（基準の材料を 1 とし、1 より小さいと基準より壊れやすい）も示す。

<!-- widget:material -->

## 4. 樹脂の選び方

樹脂は、まず「満たせる材料が限られる条件」から候補を絞る。温度と難燃は満たせない材料が多い条件なので、先に確認する。

```fig
e03_resin
```

| 樹脂 | 長所 | 短所・注意 | 筐体での主な用途 |
|---|---|---|---|
| ABS | 成形しやすい。外観がよく、塗装・めっき・接着がしやすい。安い | 耐熱は低め。紫外線で黄ばみ・劣化しやすい。薬品に弱いものがある | 屋内の一般的な機器の外装 |
| PC | 割れにくい（耐衝撃性が高い）。透明にできる。耐熱が高め | 油・溶剤がかかった状態で応力がかかると割れやすい（ケミカルクラック）。流れにくく厚さの変化に敏感 | 透明カバー、表示窓、強度の要る外装 |
| PC/ABS | PC の強さと ABS の成形しやすさの中間。難燃グレードが多い | 性質は配合で大きく変わる。グレードの確認が要る | 電源を内蔵する機器、ノート PC・事務機器の外装 |
| PP | 軽い。薬品に強い。曲げを繰り返しても割れにくく、一体ヒンジにできる。安い | 柔らかい。塗装・接着がしにくい。成形収縮が大きい | 一体ヒンジのふた、容器、内部の部品 |
| PA66 | 強い。耐熱・耐摩耗がよい | 吸水で寸法と性質が変わる | 内部の構造部品、ギア、ガラス繊維強化の母材 |
| POM | すべりがよく、摩耗に強い。繰り返しのばねに強い | 接着・塗装がしにくい。難燃にしにくい | ギア、スライド、ばね付きのボタン・ラッチ |
| ガラス繊維強化（PA66-GF、PC-GF など） | 硬く強く、耐熱が高い。線膨張が小さい | 脆い。異方性があり反りやすい。表面に繊維が出る（5 節） | 構造部品、高温の場所、金属の代わり |

選ぶときの注意をまとめる。

- **温度**: 使用温度の上限と、荷重のかかり方（常に荷重がかかるか）で考える。上限が荷重たわみ温度に近いなら、より耐熱の高い材料にする。
- **難燃**: 電源回路を収める筐体では、規格で決まった UL94 の等級が要求されることが多い（[15 章](15_安全と規格.md)）。その場合は、必要な等級の認定を、使う厚さで受けているグレードから選ぶ。
- **耐候**: 屋外で使うなら、紫外線に強い材料・耐候グレード（ABS の代わりに ASA を使う、PC に紫外線吸収剤を加えたグレードなど）を選ぶ。
- **薬品**: アルコール消毒、洗剤、手の脂、グリスなどが触れるなら、その薬品での耐性をメーカーに確認する。
- **外観**: 塗装やめっきをするか、成形したままの色と表面（シボなど、[16 章](16_外観と操作部.md)）で使うかで選ぶ材料が変わる。

## 5. ガラス繊維強化の効果と異方性

樹脂に短いガラス繊維（長さは成形後に 1 mm 以下になることが多い）を混ぜた材料を**ガラス繊維強化樹脂**という。名前の「GF30」は、ガラス繊維が質量で 30 % 入っていることを表す。

### 効果

表の PA66 と PA66-GF30（どちらも乾燥時の代表値）を比べる。

| 性質 | PA66 | PA66-GF30 | 変化 |
|---|---|---|---|
| ヤング率$`E`$ | 3,000 MPa | 9,000 MPa | 約 3 倍 |
| 強さ | 80 MPa | 180 MPa | 2 倍以上 |
| 荷重たわみ温度（1.8 MPa） | 約 75 °C | 約 250 °C | 大きく上がる |
| 線膨張係数（流れ方向） | 80 × 10⁻⁶ /°C | 25 × 10⁻⁶ /°C | 約 1/3 |
| 密度 | 1.14 g/cm³ | 1.37 g/cm³ | 2 割重い |

3 節の式で同じ剛性の板厚を求めると、ABS 2 mm に対して PA66-GF30 は$`2 \times (2{,}300/9{,}000)^{1/3} \approx 2 \times 0.635 \approx 1.27`$ mm、質量の比は$`(1.37/1.05) \times 0.635 \approx 0.83`$倍である。

一方で、伸びが小さくなって脆くなる（破断伸びが数 % 程度まで下がる）。スナップフィットのように大きく曲げる部分には向かない（[09 章](09_スナップフィット.md)）。また、ガラス繊維は硬いので、金型が早く摩耗する。

### 異方性

向きによって性質が違うことを**異方性**という。ガラス繊維強化樹脂は強い異方性を持つ。

```fig
e03_gf
```

射出成形では、溶けた樹脂が金型の中を流れるとき、繊維が流れの向きにそろう（[04 章](04_射出成形.md)）。そのため次のことが起きる。

- **剛性と強さ**: 繊維がそろった流れ方向で高く、直角方向では低い。データシートの値は多くの場合、流れ方向に引っ張った試験片の値である。
- **成形収縮**: 繊維が縮みを妨げるので、流れ方向の収縮は小さく、直角方向は大きい。この差が**反り**の原因になる。
- **ウェルドライン**: 樹脂の流れがぶつかって合流する線では、繊維が合流線に沿って並び、線をまたいで補強しない。強化樹脂では、ウェルドラインの強さの低下が無強化の樹脂より大きくなりやすい。
- **外観**: 表面に繊維が浮き出て、光沢がむらになることがある。外装面に使うときは、外観の評価が要る。

直角方向の剛性・強さが流れ方向よりどれだけ低いかは、形やゲートの位置で変わる。重要な部品では、流れの解析（成形のシミュレーション）や、実際の成形品から切り出した試験片で確かめる。

## 6. 金属の選び方

金属の筐体は、作り方と材料がほぼ組みになっている。

| 材料 | 作り方 | 長所 | 短所・注意 |
|---|---|---|---|
| A5052（アルミ板） | 板金（切って曲げる、[06 章](06_板金.md)） | 軽い。曲げ加工しやすい。さびにくい。熱を通す。アルマイト処理（[16 章](16_外観と操作部.md)）ができる | 傷が付きやすい。鋼より柔らかく、同じ板厚では剛性が約 1/3 |
| ADC12（アルミダイカスト） | 溶かしたアルミを金型に高圧で流し込む | 放熱フィンなどの立体形状を一度に作れる。量産で 1 個あたりが安い | 金型の費用が高い。内部に小さな空洞（巣）ができやすい。ケイ素が多く、アルマイトの外観がよくない |
| SPCC（冷間圧延鋼板） | 板金 | 安い。硬い（$`E`$がアルミの約 3 倍）。磁性があり、低い周波数の磁界の遮蔽にも効く | 重い。さびるので、めっきや塗装が要る。電子機器のシャーシでは、あらかじめ亜鉛めっきした鋼板（SECC など）を使うことが多い |
| SUS304（ステンレス） | 板金、切削 | さびにくく、表面処理なしで使える。強い | 加工しにくい。高い。熱を通しにくい（$`\lambda`$はアルミの約 1/9） |

ほかに、アルミの押出材（A6063 など。断面が一定の長い形材を切って使う）で筒形の筐体を作り、両端をふたでふさぐ方法もよく使われる。押出材は金型が比較的安く、放熱フィン付きの断面も作れる。

選ぶときの注意をまとめる。

- **数量と形**: 数個〜数千個で箱形なら板金、数千個以上で立体的な形や放熱フィンが要るならダイカストが候補になる（[01 章](01_筐体設計とは.md) の初期費用と変動費の考え方）。
- **重さ**: 同じ剛性ならアルミが鋼より軽い（3 節）。持ち運ぶ機器はアルミ、据え置きで安さを優先するなら鋼板、という分け方が多い。
- **異なる金属の組み合わせ**: アルミと鋼、アルミとステンレスのように違う金属を水分がある環境で接触させると、片方が早く腐食する（異種金属接触腐食）。屋外や結露する場所では、絶縁ワッシャや表面処理で接触を避ける。
- **表面処理**: さびと外観のために何らかの表面処理をすることが多い。処理によっては表面が電気を通さなくなるので、接地や導電ガスケットを当てる面は処理を除く（マスキング）指定をする（[14 章](14_EMCと筐体.md)）。

樹脂か金属かの判断は、2 節の違いのどれが製品で効くかで決まる。放熱と電磁遮蔽が重要なら金属、内蔵アンテナ・複雑な形・軽さ・低コストの量産が重要なら樹脂が候補になる。両方の長所が要る場合は、樹脂の外装の内側に金属の板（シャーシやシールド板）を入れる組み合わせもよく使われる。

→ 次: [04_射出成形.md](04_射出成形.md)
